Repository: 1898Irra/Alloys-Irradition-Damage-database-system

# Alloys-Irradition-Damage-database-system

File: irradiation.json
{"_id":{"$oid":"654b416e8d30e02174d45c44"},"IncidentParticleType":"Text","IncidetnParticleEnergy(MeV)":1,"TargetMaterial":"Text","Temperature(K)":1,"Dose(dpa)":1,"DoseRate(dpa/s)":1,"VoidDiameter(nm)":1,"VoidDensity(e20m^(-3))":1,"VoidSwelling(%)":1,"Swelling(%)":1,"LoopSize(nm)":1,"LoopDiameter(nm)":1,"LoopDensity(e20m^(-3))":1,"PrecipitateDiameter(nm)":1,"PrecipitateDensity(e20m^(-3))":1,"YieldStrength(MPa)":1,"Hardness(Kg/mm^2)":1,"TensileStrength(MPa)":1,"FaultLoopMeanSize(nm)":1,"FaultLoopMeanSize(e20m^(-3))":1,"Reference":"Journal of nuclear materials, 2004,325(2): 94-106."}
{"_id":{"$oid":"654b41808d30e02174d45c45"},"TargetMaterial":"316SS","IncidentParticleType":"neutron","IncidetnParticleEnergy(MeV)":0.1,"Temperature(K)":658,"VoidDiameter(nm)":16.1,"VoidDensity(e20m^(-3))":29.0,"VoidSwelling(%)":0.71,"Swelling(%)":0.27,"FaultLoopMeanSize(nm)":26.2,"FaultLoopMeanSize(e20m^(-3))":160,"LoopDensity(e20m^(-3))":0.0013,"Reference":"Journal of nuclear materials, DOI:10.1016/0022-3115(73)90131-1"}
{"_id":{"$oid":"654b419e8d30e02174d45c46"},"TargetMaterial":"316SS","IncidentParticleType":"neutron","IncidetnParticleEnergy(MeV)":0.1,"Temperature(K)":663,"VoidDiameter(nm)":10.1,"VoidDensity(e20m^(-3))":27.0,"VoidSwelling(%)":0.16,"Swelling(%)":0.03,"FaultLoopMeanSize(nm)":25.3,"FaultLoopMeanSize(e20m^(-3))":90,"LoopDensity(e20m^(-3))":0.0007,"Reference":"Journal of nuclear materials, DOI:10.1016/0022-3115(73)90131-1"}
{"_id":{"$oid":"654b41a08d30e02174d45c47"},"TargetMaterial":"316SS","IncidentParticleType":"neutron","IncidetnParticleEnergy(MeV)":0.1,"Temperature(K)":831,"VoidDiameter(nm)":18.0,"VoidDensity(e20m^(-3))":25.0,"VoidSwelling(%)":0.87,"Swelling(%)":0.66,"FaultLoopMeanSize(nm)":26.2,"FaultLoopMeanSize(e20m^(-3))":160,"LoopDensity(e20m^(-3))":0.0013,"Reference":"Journal of nuclear materials, DOI:10.1016/0022-3115(73)90131-1"}
{"_id":{"$oid":"654b41a48d30e02174d45c48"},"TargetMaterial":"316SS","IncidentParticleType":"neutron","IncidetnParticleEnergy(MeV)":0.1,"Temperature(K)":709,"VoidDiameter(nm)":17.3,"VoidDensity(e20m^(-3))":5.7,"VoidSwelling(%)":0.19,"Swelling(%)":0.08,"FaultLoopMeanSize(nm)":59.0,"FaultLoopMeanSize(e20m^(-3))":4.0,"LoopDensity(e20m^(-3))":7E-05,"Reference":"Journal of nuclear materials, DOI:10.1016/0022-3115(73)90131-1"}
{"_id":{"$oid":"654b41a78d30e02174d45c49"},"TargetMaterial":"316SS","IncidentParticleType":"neutron","IncidetnParticleEnergy(MeV)":0.1,"Temperature(K)":722,"VoidDiameter(nm)":28.1,"VoidDensity(e20m^(-3))":2.3,"VoidSwelling(%)":0.32,"Swelling(%)":0.38,"FaultLoopMeanSize(nm)":63.7,"FaultLoopMeanSize(e20m^(-3))":3.0,"LoopDensity(e20m^(-3))":0.0004,"Reference":"Journal of nuclear materials, DOI:10.1016/0022-3115(73)90131-1"}
{"_id":{"$oid":"654b41f68d30e02174d45c4a"},"Temperature(K)":733,"VoidDiameter(nm)":26.1,"VoidDensity(e20m^(-3))":0.7,"VoidSwelling(%)":0.07,"Swelling(%)":0.03,"IncidentParticleType":"neutron","IncidetnParticleEnergy(MeV)":0.1,"TargetMaterial":"316SS","FaultLoopMeanSize(nm)":63.0,"FaultLoopMeanSize(e20m^(-3))":1.6,"LoopDensity(e20m^(-3))":3E-05,"Reference":"Journal of nuclear materials, DOI:10.1016/0022-3115(73)90131-1"}
{"_id":{"$oid":"654b45258d30e02174d45c4d"},"Temperature(K)":742,"VoidDiameter(nm)":32.1,"VoidDensity(e20m^(-3))":6.4,"VoidSwelling(%)":1.29,"Swelling(%)":0.73,"FaultLoopMeanSize(nm)":56.7,"FaultLoopMeanSize(e20m^(-3))":3.9,"LoopDensity(e20m^(-3))":0.0008,"Reference":"Journal of nuclear materials, DOI:10.1016/0022-3115(73)90131-1","IncidetnParticleEnergy(MeV)":0.1,"IncidentParticleType":"neutron","TargetMaterial":"316SS"}
{"_id":{"$oid":"654b45288d30e02174d45c4e"},"Temperature(K)":743,"VoidDiameter(nm)":24.2,"VoidDensity(e20m^(-3))":2.6,"VoidSwelling(%)":0.24,"Swelling(%)":0.26,"FaultLoopMeanSize(nm)":49.0,"FaultLoopMeanSize(e20m^(-3))":4.5,"LoopDensity(e20m^(-3))":0.0002,"Reference":"Journal of nuclear materials, DOI:10.1016/0022-3115(73)90131-1","IncidetnParticleEnergy(MeV)":0.1,"IncidentParticleType":"neutron","TargetMaterial":"316SS"}
{"_id":{"$oid":"654b452a8d30e02174d45c4f"},"Temperature(K)":791,"VoidDiameter(nm)":33.2,"VoidDensity(e20m^(-3))":2.0,"VoidSwelling(%)":0.42,"Swelling(%)":0.48,"FaultLoopMeanSize(nm)":54.2,"FaultLoopMeanSize(e20m^(-3))":1.4,"LoopDensity(e20m^(-3))":0.00035,"Reference":"Journal of nuclear materials, DOI:10.1016/0022-3115(73)90131-1","IncidetnParticleEnergy(MeV)":0.1,"IncidentParticleType":"neutron","TargetMaterial":"316SS"}
{"_id":{"$oid":"654b452d8d30e02174d45c50"},"Temperature(K)":830,"VoidDiameter(nm)":47.6,"VoidDensity(e20m^(-3))":0.15,"VoidSwelling(%)":0.1,"Swelling(%)":0.03,"FaultLoopMeanSize(nm)":121.3,"FaultLoopMeanSize(e20m^(-3))":0.5,"LoopDensity(e20m^(-3))":3E-05,"Reference":"Journal of nuclear materials, DOI:10.1016/0022-3115(73)90131-1","IncidetnParticleEnergy(MeV)":0.1,"IncidentParticleType":"neutron","TargetMaterial":"316SS"}
{"_id":{"$oid":"654b45308d30e02174d45c51"},"Temperature(K)":867,"VoidDiameter(nm)":27.9,"VoidDensity(e20m^(-3))":0.53,"VoidSwelling(%)":0.07,"Swelling(%)":0.14,"FaultLoopMeanSize(nm)":70.8,"FaultLoopMeanSize(e20m^(-3))":0.4,"LoopDensity(e20m^(-3))":7E-05,"Reference":"Journal of nuclear materials, DOI:10.1016/0022-3115(73)90131-1","IncidetnParticleEnergy(MeV)":0.1,"IncidentParticleType":"neutron","TargetMaterial":"316SS"}
{"_id":{"$oid":"654b45328d30e02174d45c52"},"Temperature(K)":887,"VoidDiameter(nm)":38.7,"VoidDensity(e20m^(-3))":0.5,"VoidSwelling(%)":0.16,"Swelling(%)":0.09,"FaultLoopMeanSize(nm)":67.0,"FaultLoopMeanSize(e20m^(-3))":0.1,"LoopDensity(e20m^(-3))":7E-05,"Reference":"Journal of nuclear materials, DOI:10.1016/0022-3115(73)90131-1","IncidetnParticleEnergy(MeV)":0.1,"IncidentParticleType":"neutron","TargetMaterial":"316SS"}
{"_id":{"$oid":"6548e65bf182f0fba0852799"},"Temperature(K)":1073,"IncidentParticleType":"He+","IncidetnParticleEnergy(MeV)":0.5,"TargetMaterial":"SLM 316L","Dose(dpa)":0.34,"Reference":"Journal of Nuclear Materials, DOI:10.1016/j.jnucmat.2022.153609","VoidDensity(e20m^(-3))":1500,"VoidDiameter(nm)":1.83,"VoidSwelling(%)":0.07}
{"_id":{"$oid":"6509825f8ef2298785f150e9"},"IncidentParticleType":"neutron(Duplex Anneal)","IncidetnParticleEnergy(MeV)":0.1,"TargetMaterial":"Ti-6Al-4V","Dose(dpa)":37.0,"Temperature(K)":723,"VoidSwelling(%)":0.2,"Reference":"Journal of Nuclear Materials, DOI:10.1016/0022-3115(94)90168-6"}
{"_id":{"$oid":"6509848a8ef2298785f150ee"},"IncidentParticleType":"neutron(Mill Anneal)","IncidetnParticleEnergy(MeV)":0.1,"TargetMaterial":"Ti-6Al-4V","Dose(dpa)":37.0,"Temperature(K)":823,"VoidSwelling(%)":1.5,"Reference":"Journal of Nuclear Materials, DOI:10.1016/0022-3115(94)90168-6"}
{"_id":{"$oid":"6548e65df182f0fba085279a"},"Temperature(K)":1173,"IncidentParticleType":"He+","IncidetnParticleEnergy(MeV)":0.5,"TargetMaterial":"SLM 316L","Dose(dpa)":0.34,"Reference":"Journal of Nuclear Materials, DOI:10.1016/j.jnucmat.2022.153609","VoidDensity(e20m^(-3))":454,"VoidDiameter(nm)":3.51,"VoidSwelling(%)":0.17}
{"_id":{"$oid":"6548e8a0f182f0fba085279b"},"IncidentParticleType":"He+","IncidetnParticleEnergy(MeV)":0.5,"TargetMaterial":"SLM 316L","Dose(dpa)":0.35,"Temperature(K)":723,"Reference":"Applied Surface Science, DOI:10.1016/j.apsusc.2018.10.268","VoidDensity(e20m^(-3))":1700,"VoidDiameter(nm)":1.4,"VoidSwelling(%)":0.025}
{"_id":{"$oid":"6548e8a4f182f0fba085279c"},"IncidentParticleType":"He+","IncidetnParticleEnergy(MeV)":0.012,"TargetMaterial":"SLM 316L","Dose(dpa)":0.21,"Temperature(K)":723,"VoidDensity(e20m^(-3))":3600,"VoidDiameter(nm)":1.4,"VoidSwelling(%)":0.056,"Reference":"Applied Surface Science, DOI:10.1016/j.apsusc.2018.10.268"}
{"_id":{"$oid":"6548e8a7f182f0fba085279d"},"TargetMaterial":"316L","Dose(dpa)":0.3,"IncidetnParticleEnergy(MeV)":0.01,"IncidentParticleType":"He+","Temperature(K)":723,"VoidDensity(e20m^(-3))":7040,"VoidDiameter(nm)":1.6,"VoidSwelling(%)":0.15,"Reference":"Journal of Nuclear Materials, DOI:10.1016/j.jnucmat.2015.09.013\n\n"}
{"_id":{"$oid":"6548ed49f182f0fba085279e"},"Temperature(K)":823,"Dose(dpa)":0.3,"TargetMaterial":"316L","IncidetnParticleEnergy(MeV)":0.01,"IncidentParticleType":"He+","VoidDensity(e20m^(-3))":30300,"VoidDiameter(nm)":1.8,"VoidSwelling(%)":0.11,"Reference":"Journal of Nuclear Materials, DOI:10.1016/j.jnucmat.2015.09.013\n\n"}
{"_id":{"$oid":"6548edf1f182f0fba085279f"},"TargetMaterial":"CW 316","IncidetnParticleEnergy(MeV)":1,"IncidentParticleType":"neutron","Dose(dpa)":12,"Temperature(K)":633,"VoidDensity(e20m^(-3))":23,"VoidDiameter(nm)":10,"Reference":"Journal of Nuclear Materials, DOI:10.1016/j.jnucmat.2008.09.015\n","DoseRate(dpa/s)":7.9E-07}
{"_id":{"$oid":"6548ef43f182f0fba08527a0"},"TargetMaterial":"CW 316","IncidentParticleType":"neutron","Dose(dpa)":19.5,"Temperature(K)":593,"VoidSwelling(%)":0.01,"VoidDiameter(nm)":2,"VoidDensity(e20m^(-3))":1,"Reference":"Journal of Nuclear Materials, DOI:10.1016/S0022-3115(03)00003-5"}
{"_id":{"$oid":"6548ef46f182f0fba08527a1"},"TargetMaterial":"CW 316","IncidentParticleType":"neutron","Dose(dpa)":12.2,"Temperature(K)":616,"VoidDensity(e20m^(-3))":61,"VoidDiameter(nm)":8.6,"VoidSwelling(%)":0.2,"Reference":"Journal of Nuclear Materials, DOI:10.1016/S0022-3115(03)00003-5"}
{"_id":{"$oid":"6548ef4ff182f0fba08527a2"},"TargetMaterial":"CW 316","IncidentParticleType":"neutron","Dose(dpa)":7.5,"Temperature(K)":606,"VoidSwelling(%)":0.24,"VoidDiameter(nm)":7.7,"VoidDensity(e20m^(-3))":100,"Reference":"Journal of Nuclear Materials, DOI:10.1016/S0022-3115(03)00003-5"}
{"_id":{"$oid":"6548f07bf182f0fba08527a3"},"IncidentParticleType":"Fe2+","IncidetnParticleEnergy(MeV)":3.5,"TargetMaterial":"As-fabricated 316L","Dose(dpa)":50,"Temperature(K)":773,"VoidSwelling(%)":0.26,"VoidDiameter(nm)":9.6,"VoidDensity(e20m^(-3))":27,"Reference":"Journal of Nuclear Materials, DOI:10.1016/j.jnucmat.2019.06.012"}
{"_id":{"$oid":"6548f090f182f0fba08527a4"},"IncidentParticleType":"Fe2+","IncidetnParticleEnergy(MeV)":3.5,"TargetMaterial":"As-fabricated 316L","Temperature(K)":773,"Dose(dpa)":100,"VoidSwelling(%)":0.33,"VoidDiameter(nm)":7.6,"VoidDensity(e20m^(-3))":40,"Reference":"Journal of Nuclear Materials, DOI:10.1016/j.jnucmat.2019.06.012"}
{"_id":{"$oid":"6548f093f182f0fba08527a5"},"IncidentParticleType":"Fe2+","IncidetnParticleEnergy(MeV)":3.5,"TargetMaterial":"Solution-annealed 316L","Temperature(K)":773,"Dose(dpa)":50,"VoidSwelling(%)":0.14,"VoidDiameter(nm)":17,"VoidDensity(e20m^(-3))":4.8,"Reference":"Journal of Nuclear Materials, DOI:10.1016/j.jnucmat.2019.06.012"}
{"_id":{"$oid":"6548f095f182f0fba08527a6"},"IncidentParticleType":"Fe2+","IncidetnParticleEnergy(MeV)":3.5,"TargetMaterial":"Fully recrystallized 316L","Temperature(K)":773,"Dose(dpa)":50,"VoidSwelling(%)":0.12,"VoidDiameter(nm)":15,"VoidDensity(e20m^(-3))":4.6,"Reference":"Journal of Nuclear Materials, DOI:10.1016/j.jnucmat.2019.06.012"}
{"_id":{"$oid":"6548f098f182f0fba08527a7"},"IncidentParticleType":"Fe2+","IncidetnParticleEnergy(MeV)":3.5,"TargetMaterial":"Fully recrystallized 316L","Temperature(K)":773,"Dose(dpa)":100,"VoidSwelling(%)":0.15,"VoidDiameter(nm)":15,"VoidDensity(e20m^(-3))":6,"Reference":"Journal of Nuclear Materials, DOI:10.1016/j.jnucmat.2019.06.012"}
{"_id":{"$oid":"6548f16ef182f0fba08527a8"},"IncidentParticleType":"Xe23+","IncidetnParticleEnergy(MeV)":5,"TargetMaterial":"SLM 316L","Dose(dpa)":3.7,"Temperature(K)":300,"VoidSwelling(%)":0.7,"Reference":"Vacuum, DOI:10.1016/j.vacuum.2020.109183"}
{"_id":{"$oid":"6548f172f182f0fba08527a9"},"IncidentParticleType":"Xe23+","IncidetnParticleEnergy(MeV)":5,"TargetMaterial":"SLM 316L","Dose(dpa)":3.7,"Temperature(K)":623,"VoidSwelling(%)":1.0,"Reference":"Vacuum, DOI:10.1016/j.vacuum.2020.109183"}
{"_id":{"$oid":"6548f198f182f0fba08527aa"},"IncidentParticleType":"Xe23+","IncidetnParticleEnergy(MeV)":5,"TargetMaterial":"CR 316L","Dose(dpa)":3.7,"Temperature(K)":300,"VoidSwelling(%)":0,"Reference":"Vacuum, DOI:10.1016/j.vacuum.2020.109183"}
{"_id":{"$oid":"6547659564fc4a1d66ef8659"},"IncidentParticleType":"Cu4+","IncidetnParticleEnergy(MeV)":17.5,"TargetMaterial":"Ti-6Al-4V","Temperature(K)":"523~723","Reference":"Journal of Nuclear Materials, DOI:10.1016/0022-3115(78)90466-X","Dose(dpa)":1.5,"VoidSwelling(%)":"-","DoseRate(dpa/s)":0.0003}
{"_id":{"$oid":"65093d13373f8ca67b8c027f"},"IncidentParticleType":"V+,3He","IncidetnParticleEnergy(MeV)":[2.4,0.95],"TargetMaterial":"Ti-6Al-4V","Dose(dpa)":25.0,"Temperature(K)":829,"VoidDensity(e20m^(-3))":7.0,"VoidDiameter(nm)":6.0,"VoidSwelling(%)":0.02,"Reference":"Journal of nuclear materials, DOI:10.1016/0022-3115(79)90334-9"}
{"_id":{"$oid":"6509837a8ef2298785f150eb"},"IncidentParticleType":"neutron(Mill Anneal)","IncidetnParticleEnergy(MeV)":0.1,"TargetMaterial":"Ti-6Al-4V","Dose(dpa)":37.0,"Temperature(K)":723,"VoidSwelling(%)":0.35,"Reference":"Journal of Nuclear Materials, DOI:10.1016/0022-3115(94)90168-6"}
{"_id":{"$oid":"65476acadd982899e5b0d9cb"},"Reference":"Swelling in neutron-irradiated titanium alloys","TargetMaterial":"Ti-6242s","IncidetnParticleEnergy(MeV)":0.1,"IncidentParticleType":"neutron","Dose(dpa)":37.0,"Temperature(K)":723,"VoidSwelling(%)":0.55}
{"_id":{"$oid":"650983498ef2298785f150ea"},"IncidentParticleType":"neutron(Beta Anneal)","IncidetnParticleEnergy(MeV)":0.1,"TargetMaterial":"Ti-6Al-4V","Dose(dpa)":37.0,"Temperature(K)":723,"VoidSwelling(%)":0.56,"Reference":"Journal of Nuclear Materials, DOI:10.1016/0022-3115(94)90168-6"}
{"_id":{"$oid":"6509843b8ef2298785f150ec"},"IncidentParticleType":"neutron(Duplex Anneal)","IncidetnParticleEnergy(MeV)":0.1,"TargetMaterial":"Ti-6Al-4V","Dose(dpa)":37.0,"Temperature(K)":823,"VoidSwelling(%)":3.52,"Reference":"Journal of Nuclear Materials, DOI:10.1016/0022-3115(94)90168-6"}
{"_id":{"$oid":"65476b92dd982899e5b0d9cc"},"IncidentParticleType":"neutron","IncidetnParticleEnergy(MeV)":0.1,"TargetMaterial":"Ti-6242s","Dose(dpa)":37.0,"Temperature(K)":823,"VoidSwelling(%)":0.27,"Reference":"Swelling in neutron-irradiated titanium alloys"}
{"_id":{"$oid":"650988f88ef2298785f150ef"},"IncidentParticleType":"Cu4+","IncidetnParticleEnergy(MeV)":17.5,"TargetMaterial":"Ti-6Al-4V","Dose(dpa)":1.5,"DoseRate(dpa/s)":0.0003,"Temperature(K)":723,"VoidSwelling(%)":0,"Reference":"Journal of Nuclear Materials, DOI:10.1016/0022-3115(78)90466-X"}
{"_id":{"$oid":"65476c5c6a5147a147332f5f"},"IncidentParticleType":"He+","IncidetnParticleEnergy(MeV)":0.2,"TargetMaterial":"Pure Ti","Temperature(K)":613,"LoopDensity(e20m^(-3))":0,"LoopDiameter(nm)":0,"PrecipitateDensity(e20m^(-3))":0,"PrecipitateDiameter(nm)":0,"Reference":"Scripta Materialia, DOI:10.1016/j.scriptamat.2022.114531","VoidDensity(e20m^(-3))":1145,"VoidDiameter(nm)":7.7,"VoidSwelling(%)":3.51}
{"_id":{"$oid":"65473f0e64fc4a1d66ef8655"},"IncidetnParticleEnergy(MeV)":"(0.31(1.25E15 ions/cm2), 3)","TargetMaterial":"Ti-6Al-4V","Dose(dpa)":7.5,"Temperature(K)":693,"IncidentParticleType":"He2+,Fe11+","VoidDensity(e20m^(-3))":149,"VoidDiameter(nm)":1.0,"VoidSwelling(%)":"-","Reference":"Vacuum, DOI:10.1016/j.vacuum.2022.111639\n","DoseRate(dpa/s)":0.000234,"LoopDiameter(nm)":0,"LoopDensity(e20m^(-3))":570,"LoopSize(nm)":8.42}
{"_id":{"$oid":"65473f2764fc4a1d66ef8656"},"IncidetnParticleEnergy(MeV)":"(0.31(2.5E14 ions/cm2), 3)","TargetMaterial":"Ti-6Al-4V","Temperature(K)":693,"Dose(dpa)":1.5,"IncidentParticleType":"He2+,Fe11+","VoidDensity(e20m^(-3))":81,"VoidDiameter(nm)":0.68,"VoidSwelling(%)":"-","Reference":"Vacuum, DOI:10.1016/j.vacuum.2022.111639\n","DoseRate(dpa/s)":0.000234,"LoopDiameter(nm)":0,"LoopDensity(e20m^(-3))":630,"LoopSize(nm)":8}
{"_id":{"$oid":"6509377d373f8ca67b8c027b"},"IncidentParticleType":"V+","IncidetnParticleEnergy(MeV)":2.4,"TargetMaterial":"Ti-6Al-4V","Dose(dpa)":25.0,"Temperature(K)":933,"VoidDensity(e20m^(-3))":0.2,"VoidDiameter(nm)":30.0,"VoidSwelling(%)":0.07,"Reference":"Journal of nuclear materials, DOI:10.1016/0022-3115(79)90334-9"}
{"_id":{"$oid":"654794f5504748268d317a60"},"IncidentParticleType":"He+","IncidetnParticleEnergy(MeV)":0.2,"TargetMaterial":"Pure Ti","Temperature(K)":683,"VoidDensity(e20m^(-3))":113.4,"VoidDiameter(nm)":21.6,"VoidSwelling(%)":7.93,"Reference":"Scripta Materialia, DOI:10.1016/j.scriptamat.2022.114531"}
{"_id":{"$oid":"65093a63373f8ca67b8c027e"},"IncidentParticleType":"V+,3He","IncidetnParticleEnergy(MeV)":[2.4,0.95],"TargetMaterial":"Ti-6Al-4V","Dose(dpa)":25.0,"Temperature(K)":897,"VoidDensity(e20m^(-3))":0.45,"VoidDiameter(nm)":49.0,"VoidSwelling(%)":0.6,"Reference":"Journal of nuclear materials, DOI:10.1016/0022-3115(79)90334-9"}
{"_id":{"$oid":"6509846b8ef2298785f150ed"},"IncidentParticleType":"neutron(Beta Anneal)","IncidetnParticleEnergy(MeV)":0.1,"TargetMaterial":"Ti-6Al-4V","Dose(dpa)":37.0,"Temperature(K)":823,"VoidSwelling(%)":4.85,"Reference":"Journal of Nuclear Materials, DOI:10.1016/0022-3115(94)90168-6"}
{"_id":{"$oid":"654794f9504748268d317a61"},"IncidentParticleType":"He+","IncidetnParticleEnergy(MeV)":0.2,"TargetMaterial":"Pure Ti","Temperature(K)":773,"VoidDensity(e20m^(-3))":14.8,"VoidDiameter(nm)":53.8,"VoidSwelling(%)":27,"Reference":"Scripta Materialia, DOI:10.1016/j.scriptamat.2022.114531"}
{"_id":{"$oid":"65473f0b64fc4a1d66ef8654"},"IncidentParticleType":"He2+,Fe11+","TargetMaterial":"Ti-6Al-4V","Dose(dpa)":37.5,"Temperature(K)":693,"VoidSwelling(%)":0.07,"Reference":"Vacuum, DOI:10.1016/j.vacuum.2022.111639\n","DoseRate(dpa/s)":0.000234,"VoidDiameter(nm)":1.7,"VoidDensity(e20m^(-3))":2700,"IncidetnParticleEnergy(MeV)":"(0.31(7.05E15 ions/cm2), 3)","LoopDiameter(nm)":0,"LoopDensity(e20m^(-3))":540,"LoopSize(nm)":8.32}
{"_id":{"$oid":"6548e655f182f0fba0852797"},"Temperature(K)":823,"IncidentParticleType":"He+","IncidetnParticleEnergy(MeV)":0.5,"TargetMaterial":"SLM 316L","Dose(dpa)":0.34,"Reference":"Journal of Nuclear Materials, DOI:10.1016/j.jnucmat.2022.153609","VoidDensity(e20m^(-3))":13800,"VoidDiameter(nm)":0.97,"VoidSwelling(%)":0.083}
{"_id":{"$oid":"654795a1504748268d317a62"},"IncidentParticleType":"58Ni","IncidetnParticleEnergy(MeV)":3,"TargetMaterial":"Ti-14.4%atAl\n","Dose(dpa)":14.7,"Temperature(K)":947,"VoidDensity(e20m^(-3))":4.5,"VoidDiameter(nm)":25,"VoidSwelling(%)":0.6,"Reference":"Journal of Nuclear Materials, DOI:10.1016/0022-3115(79)90227-7\n"}
{"_id":{"$oid":"6548e652f182f0fba0852796"},"IncidentParticleType":"He+","IncidetnParticleEnergy(MeV)":0.5,"TargetMaterial":"SLM 316L","Dose(dpa)":0.34,"Temperature(K)":623,"VoidDensity(e20m^(-3))":24800,"VoidDiameter(nm)":0.84,"VoidSwelling(%)":0.097,"Reference":"Journal of Nuclear Materials, DOI:10.1016/j.jnucmat.2022.153609"}
{"_id":{"$oid":"6548f19af182f0fba08527ab"},"IncidentParticleType":"Xe23+","IncidetnParticleEnergy(MeV)":5,"TargetMaterial":"CR 316L","Dose(dpa)":3.7,"Temperature(K)":623,"VoidSwelling(%)":1.0,"Reference":"Vacuum, DOI:10.1016/j.vacuum.2020.109183"}
{"_id":{"$oid":"6549d39aae10b53bc67d4315"},"TargetMaterial":"0%CW 316","IncidetnParticleEnergy(MeV)":0.1,"IncidentParticleType":"neutron","Temperature(K)":693,"Dose(dpa)":11.4,"VoidDensity(e20m^(-3))":26,"VoidDiameter(nm)":207,"VoidSwelling(%)":1.48,"Reference":"Journal of Nuclear Materials, DOI:10.1016/0022-3115(75)90184-1"}
{"_id":{"$oid":"6549d3a0ae10b53bc67d4317"},"TargetMaterial":"0%CW 316","IncidetnParticleEnergy(MeV)":0.1,"IncidentParticleType":"neutron","Temperature(K)":853,"Dose(dpa)":11.8,"VoidDensity(e20m^(-3))":0.38,"VoidDiameter(nm)":503,"VoidSwelling(%)":0.3,"Reference":"Journal of Nuclear Materials, DOI:10.1016/0022-3115(75)90184-1"}
{"_id":{"$oid":"6549d3a6ae10b53bc67d4318"},"TargetMaterial":"0%CW 316","IncidetnParticleEnergy(MeV)":0.1,"IncidentParticleType":"neutron","Temperature(K)":923,"Dose(dpa)":11.8,"VoidDensity(e20m^(-3))":0.71,"VoidDiameter(nm)":212,"VoidSwelling(%)":0.09,"Reference":"Journal of Nuclear Materials, DOI:10.1016/0022-3115(75)90184-1"}
{"_id":{"$oid":"6549d3aaae10b53bc67d4319"},"VoidSwelling(%)":0.33,"IncidentParticleType":"neutron","IncidetnParticleEnergy(MeV)":0.1,"TargetMaterial":"10%CW 316","Dose(dpa)":11.4,"Temperature(K)":693,"Reference":"Journal of Nuclear Materials, DOI:10.1016/0022-3115(75)90184-1","VoidDensity(e20m^(-3))":11,"VoidDiameter(nm)":172}
{"_id":{"$oid":"6549d39dae10b53bc67d4316"},"TargetMaterial":"0%CW 316","IncidetnParticleEnergy(MeV)":0.1,"IncidentParticleType":"neutron","Temperature(K)":748,"Dose(dpa)":11.4,"VoidDensity(e20m^(-3))":8.2,"VoidDiameter(nm)":244,"VoidSwelling(%)":0.8,"Reference":"Journal of Nuclear Materials, DOI:10.1016/0022-3115(75)90184-1"}
{"_id":{"$oid":"6549d91cae10b53bc67d431a"},"TargetMaterial":"10%CW 316","Dose(dpa)":11.4,"Temperature(K)":748,"Reference":"Journal of Nuclear Materials, DOI:10.1016/0022-3115(75)90184-1","VoidDensity(e20m^(-3))":0.6,"VoidDiameter(nm)":210,"VoidSwelling(%)":0.032,"IncidentParticleType":"neutron","IncidetnParticleEnergy(MeV)":0.1}
{"_id":{"$oid":"6549d922ae10b53bc67d431b"},"TargetMaterial":"10%CW 316","Dose(dpa)":11.8,"Temperature(K)":853,"Reference":"Journal of Nuclear Materials, DOI:10.1016/0022-3115(75)90184-1","VoidDensity(e20m^(-3))":0.008,"VoidDiameter(nm)":235,"VoidSwelling(%)":0.0001,"IncidentParticleType":"neutron","IncidetnParticleEnergy(MeV)":0.1}
{"_id":{"$oid":"6549d927ae10b53bc67d431d"},"IncidentParticleType":"neutron","IncidetnParticleEnergy(MeV)":0.1,"TargetMaterial":"15%CW 316","Dose(dpa)":11.4,"Temperature(K)":693,"VoidDensity(e20m^(-3))":5.5,"VoidDiameter(nm)":180,"VoidSwelling(%)":0.19,"Reference":"Journal of Nuclear Materials, DOI:10.1016/0022-3115(75)90184-1"}
{"_id":{"$oid":"6549d92aae10b53bc67d431e"},"IncidentParticleType":"neutron","IncidetnParticleEnergy(MeV)":0.1,"TargetMaterial":"20%CW 316","Dose(dpa)":11.4,"Temperature(K)":693,"VoidDensity(e20m^(-3))":6.1,"VoidDiameter(nm)":180,"VoidSwelling(%)":0.21,"Reference":"Journal of Nuclear Materials, DOI:10.1016/0022-3115(75)90184-1"}
{"_id":{"$oid":"6549d930ae10b53bc67d4320"},"IncidentParticleType":"neutron","IncidetnParticleEnergy(MeV)":0.1,"TargetMaterial":"20%CW 316","Dose(dpa)":11.8,"Temperature(K)":853,"VoidDensity(e20m^(-3))":0.07,"VoidDiameter(nm)":192,"VoidSwelling(%)":0.003,"Reference":"Journal of Nuclear Materials, DOI:10.1016/0022-3115(75)90184-1"}
{"_id":{"$oid":"6549d932ae10b53bc67d4321"},"IncidentParticleType":"neutron","IncidetnParticleEnergy(MeV)":0.1,"TargetMaterial":"20%CW 316","Dose(dpa)":11.8,"Temperature(K)":923,"VoidDensity(e20m^(-3))":0.85,"VoidDiameter(nm)":185,"VoidSwelling(%)":0.04,"Reference":"Journal of Nuclear Materials, DOI:10.1016/0022-3115(75)90184-1"}
{"_id":{"$oid":"6549d935ae10b53bc67d4322"},"IncidentParticleType":"neutron","IncidetnParticleEnergy(MeV)":0.1,"TargetMaterial":"25%CW 316","Dose(dpa)":11.4,"Temperature(K)":693,"VoidDiameter(nm)":163,"VoidDensity(e20m^(-3))":2.0,"VoidSwelling(%)":0.052,"Reference":"Journal of Nuclear Materials, DOI:10.1016/0022-3115(75)90184-1"}
{"_id":{"$oid":"6549d938ae10b53bc67d4323"},"IncidentParticleType":"neutron","IncidetnParticleEnergy(MeV)":0.1,"TargetMaterial":"20%CW+Aged 316","Dose(dpa)":11.4,"Temperature(K)":693,"VoidDensity(e20m^(-3))":19,"VoidDiameter(nm)":217,"VoidSwelling(%)":1.15,"Reference":"Journal of Nuclear Materials, DOI:10.1016/0022-3115(75)90184-1"}
{"_id":{"$oid":"6549d93aae10b53bc67d4324"},"IncidentParticleType":"neutron","IncidetnParticleEnergy(MeV)":0.1,"TargetMaterial":"20%CW+Aged 316","Dose(dpa)":11.4,"Temperature(K)":748,"VoidDensity(e20m^(-3))":5.8,"VoidDiameter(nm)":255,"VoidSwelling(%)":0.6,"Reference":"Journal of Nuclear Materials, DOI:10.1016/0022-3115(75)90184-1"}
{"_id":{"$oid":"6549d93cae10b53bc67d4325"},"IncidentParticleType":"neutron","IncidetnParticleEnergy(MeV)":0.1,"TargetMaterial":"20%CW+Aged 316","Dose(dpa)":11.8,"Temperature(K)":853,"VoidDensity(e20m^(-3))":0.14,"VoidDiameter(nm)":320,"VoidSwelling(%)":0.03,"Reference":"Journal of Nuclear Materials, DOI:10.1016/0022-3115(75)90184-1"}
{"_id":{"$oid":"6549efc5ae10b53bc67d4327"},"IncidentParticleType":"neutron","Dose(dpa)":12,"TargetMaterial":"CW 316","IncidetnParticleEnergy(MeV)":1,"Temperature(K)":633,"VoidDiameter(nm)":10,"VoidDensity(e20m^(-3))":23,"Reference":"Journal of Nuclear Materials, DOI:10.1016/j.jnucmat.2008.09.015","DoseRate(dpa/s)":8.17E-05}
{"_id":{"$oid":"6549d93eae10b53bc67d4326"},"IncidentParticleType":"neutron","IncidetnParticleEnergy(MeV)":0.1,"TargetMaterial":"20%CW+Aged 316","Dose(dpa)":11.8,"Temperature(K)":923,"VoidDensity(e20m^(-3))":0.24,"VoidDiameter(nm)":359,"VoidSwelling(%)":0.11,"Reference":"Journal of Nuclear Materials, DOI:10.1016/0022-3115(75)90184-1"}
{"_id":{"$oid":"6549f1c0ae10b53bc67d4328"},"Reference":"Journal of Nuclear Materials, DOI:10.1016/j.jnucmat.2003.11.007","DoseRate(dpa/s)":9.4E-07,"Temperature(K)":603,"IncidentParticleType":"neutron","IncidetnParticleEnergy(MeV)":0.1,"TargetMaterial":"SA 304","Dose(dpa)":0.8,"LoopDiameter(nm)":4.7,"LoopDensity(e20m^(-3))":450}
{"_id":{"$oid":"6548e659f182f0fba0852798"},"Temperature(K)":973,"IncidentParticleType":"He+","IncidetnParticleEnergy(MeV)":0.5,"TargetMaterial":"SLM 316L","Dose(dpa)":0.34,"Reference":"Journal of Nuclear Materials, DOI:10.1016/j.jnucmat.2022.153609","VoidDensity(e20m^(-3))":6550,"VoidDiameter(nm)":1.26,"VoidSwelling(%)":0.096}
{"_id":{"$oid":"6549d92dae10b53bc67d431f"},"IncidentParticleType":"neutron","IncidetnParticleEnergy(MeV)":0.1,"TargetMaterial":"20%CW 316","Dose(dpa)":11.4,"Temperature(K)":748,"VoidDensity(e20m^(-3))":1.0,"VoidDiameter(nm)":177,"VoidSwelling(%)":0.032,"Reference":"Journal of Nuclear Materials, DOI:10.1016/0022-3115(75)90184-1"}
{"_id":{"$oid":"6549f34eae10b53bc67d4329"},"Reference":"Journal of Nuclear Materials, DOI:10.1016/j.jnucmat.2003.11.007","DoseRate(dpa/s)":9.4E-07,"Temperature(K)":603,"IncidentParticleType":"neutron","IncidetnParticleEnergy(MeV)":0.1,"TargetMaterial":"SA 304","Dose(dpa)":2,"LoopDiameter(nm)":5.9,"LoopDensity(e20m^(-3))":740}
{"_id":{"$oid":"6549f36bae10b53bc67d432b"},"DoseRate(dpa/s)":9.4E-07,"Temperature(K)":603,"IncidentParticleType":"neutron","TargetMaterial":"SA 304","IncidetnParticleEnergy(MeV)":0.1,"Dose(dpa)":20,"LoopDiameter(nm)":7.3,"LoopDensity(e20m^(-3))":620,"Reference":"Journal of Nuclear Materials, DOI:10.1016/j.jnucmat.2003.11.007"}
{"_id":{"$oid":"6549f362ae10b53bc67d432a"},"DoseRate(dpa/s)":9.4E-07,"Temperature(K)":603,"IncidentParticleType":"neutron","TargetMaterial":"SA 304","IncidetnParticleEnergy(MeV)":0.1,"Dose(dpa)":3.4,"LoopDiameter(nm)":7.4,"LoopDensity(e20m^(-3))":630,"Reference":"Journal of Nuclear Materials, DOI:10.1016/j.jnucmat.2003.11.007"}
{"_id":{"$oid":"6549f36fae10b53bc67d432d"},"DoseRate(dpa/s)":9.4E-07,"Temperature(K)":603,"IncidentParticleType":"neutron","TargetMaterial":"CW 316","IncidetnParticleEnergy(MeV)":0.1,"Dose(dpa)":0.8,"LoopDiameter(nm)":9.3,"LoopDensity(e20m^(-3))":280,"Reference":"Journal of Nuclear Materials, DOI:10.1016/j.jnucmat.2003.11.007"}
{"_id":{"$oid":"6549f36dae10b53bc67d432c"},"DoseRate(dpa/s)":9.4E-07,"Temperature(K)":603,"IncidentParticleType":"neutron","TargetMaterial":"SA 304","IncidetnParticleEnergy(MeV)":0.1,"Dose(dpa)":40,"LoopDiameter(nm)":7.0,"LoopDensity(e20m^(-3))":770,"Reference":"Journal of Nuclear Materials, DOI:10.1016/j.jnucmat.2003.11.007"}
{"_id":{"$oid":"6549f372ae10b53bc67d432e"},"DoseRate(dpa/s)":9.4E-07,"Temperature(K)":603,"IncidentParticleType":"neutron","TargetMaterial":"CW 316","IncidetnParticleEnergy(MeV)":0.1,"Dose(dpa)":2,"LoopDiameter(nm)":7.7,"LoopDensity(e20m^(-3))":288,"Reference":"Journal of Nuclear Materials, DOI:10.1016/j.jnucmat.2003.11.007"}
{"_id":{"$oid":"6549f375ae10b53bc67d432f"},"DoseRate(dpa/s)":9.4E-07,"Temperature(K)":603,"TargetMaterial":"CW 316","IncidetnParticleEnergy(MeV)":0.1,"IncidentParticleType":"neutron","Dose(dpa)":3.4,"LoopDiameter(nm)":10,"LoopDensity(e20m^(-3))":310,"Reference":"Journal of Nuclear Materials, DOI:10.1016/j.jnucmat.2003.11.007"}
{"_id":{"$oid":"6549f378ae10b53bc67d4330"},"DoseRate(dpa/s)":9.4E-07,"Temperature(K)":603,"TargetMaterial":"CW 316","IncidetnParticleEnergy(MeV)":0.1,"IncidentParticleType":"neutron","Dose(dpa)":10,"LoopDiameter(nm)":7.5,"LoopDensity(e20m^(-3))":600,"Reference":"Journal of Nuclear Materials, DOI:10.1016/j.jnucmat.2003.11.007"}
{"_id":{"$oid":"6549f37aae10b53bc67d4331"},"DoseRate(dpa/s)":9.4E-07,"Temperature(K)":603,"TargetMaterial":"CW 316","IncidetnParticleEnergy(MeV)":0.1,"IncidentParticleType":"neutron","Dose(dpa)":20,"LoopDiameter(nm)":7.4,"LoopDensity(e20m^(-3))":440,"Reference":"Journal of Nuclear Materials, DOI:10.1016/j.jnucmat.2003.11.007"}
{"_id":{"$oid":"6549f37eae10b53bc67d4332"},"DoseRate(dpa/s)":9.4E-07,"Temperature(K)":603,"TargetMaterial":"CW 316","IncidetnParticleEnergy(MeV)":0.1,"IncidentParticleType":"neutron","Dose(dpa)":40,"LoopDiameter(nm)":7.3,"LoopDensity(e20m^(-3))":620,"Reference":"Journal of Nuclear Materials, DOI:10.1016/j.jnucmat.2003.11.007"}
{"_id":{"$oid":"6549f3a3ae10b53bc67d4333"},"DoseRate(dpa/s)":9.4E-07,"Temperature(K)":603,"IncidentParticleType":"neutron","TargetMaterial":"CW 316Ti","IncidetnParticleEnergy(MeV)":0.1,"Dose(dpa)":0.8,"Reference":"Journal of Nuclear Materials, DOI:10.1016/j.jnucmat.2003.11.007","LoopDiameter(nm)":"Few","LoopDensity(e20m^(-3))":"Few"}
{"_id":{"$oid":"6549f3a8ae10b53bc67d4335"},"Temperature(K)":603,"IncidentParticleType":"neutron","TargetMaterial":"CW 316Ti","IncidetnParticleEnergy(MeV)":0.1,"Dose(dpa)":3.4,"Reference":"Journal of Nuclear Materials, DOI:10.1016/j.jnucmat.2003.11.007","DoseRate(dpa/s)":9.4E-07,"LoopDiameter(nm)":5.7,"LoopDensity(e20m^(-3))":240}
{"_id":{"$oid":"6549f5b5ae10b53bc67d4336"},"IncidentParticleType":"neutron","TargetMaterial":"CW 316Ti","IncidetnParticleEnergy(MeV)":0.1,"Dose(dpa)":40,"Temperature(K)":603,"Reference":"Journal of Nuclear Materials, DOI:10.1016/j.jnucmat.2003.11.007","DoseRate(dpa/s)":9.4E-07,"LoopDiameter(nm)":9.8,"LoopDensity(e20m^(-3))":500}
{"_id":{"$oid":"6549f3a5ae10b53bc67d4334"},"Temperature(K)":603,"IncidentParticleType":"neutron","TargetMaterial":"CW 316Ti","IncidetnParticleEnergy(MeV)":0.1,"Dose(dpa)":2,"Reference":"Journal of Nuclear Materials, DOI:10.1016/j.jnucmat.2003.11.007","DoseRate(dpa/s)":9.4E-07,"LoopDiameter(nm)":6.9,"LoopDensity(e20m^(-3))":130}
{"_id":{"$oid":"6549f628ae10b53bc67d4337"},"Temperature(K)":648,"Dose(dpa)":8,"TargetMaterial":"SA 304","IncidentParticleType":"neutron","IncidetnParticleEnergy(MeV)":0.1,"Reference":"Journal of Nuclear Materials, DOI:10.1016/j.jnucmat.2003.11.007","DoseRate(dpa/s)":9.4E-07,"LoopDiameter(nm)":11.5,"LoopDensity(e20m^(-3))":300}
{"_id":{"$oid":"6549f62bae10b53bc67d4338"},"Temperature(K)":648,"Dose(dpa)":10,"TargetMaterial":"SA 304","IncidentParticleType":"neutron","IncidetnParticleEnergy(MeV)":0.1,"VoidDensity(e20m^(-3))":47,"VoidDiameter(nm)":5.4,"Reference":"Journal of Nuclear Materials, DOI:10.1016/j.jnucmat.2003.11.007","DoseRate(dpa/s)":9.4E-07,"LoopDiameter(nm)":12.4,"LoopDensity(e20m^(-3))":330}
{"_id":{"$oid":"6549f62dae10b53bc67d4339"},"Temperature(K)":648,"Dose(dpa)":8,"TargetMaterial":"CW 316","IncidentParticleType":"neutron","IncidetnParticleEnergy(MeV)":0.1,"Reference":"Journal of Nuclear Materials, DOI:10.1016/j.jnucmat.2003.11.007","DoseRate(dpa/s)":9.4E-07,"LoopDiameter(nm)":12.1,"LoopDensity(e20m^(-3))":320}
{"_id":{"$oid":"6549f630ae10b53bc67d433a"},"Temperature(K)":648,"Dose(dpa)":10,"TargetMaterial":"CW 316","IncidentParticleType":"neutron","IncidetnParticleEnergy(MeV)":0.1,"VoidDiameter(nm)":4.6,"Reference":"Journal of Nuclear Materials, DOI:10.1016/j.jnucmat.2003.11.007","DoseRate(dpa/s)":9.4E-07,"LoopDiameter(nm)":12.2,"LoopDensity(e20m^(-3))":320}
{"_id":{"$oid":"6549f924ae10b53bc67d433c"},"TargetMaterial":"CW 316","IncidetnParticleEnergy(MeV)":1,"IncidentParticleType":"neutron","Dose(dpa)":12.2,"Temperature(K)":616,"VoidSwelling(%)":0.2,"VoidDiameter(nm)":8.6,"VoidDensity(e20m^(-3))":61,"Reference":"Journal of Nuclear Materials, DOI:10.1016/S0022-3115(03)00003-5","LoopDiameter(nm)":0,"LoopDensity(e20m^(-3))":850,"LoopSize(nm)":9.5}
{"_id":{"$oid":"6549f926ae10b53bc67d433d"},"TargetMaterial":"CW 316","IncidetnParticleEnergy(MeV)":1,"IncidentParticleType":"neutron","Dose(dpa)":7.5,"Temperature(K)":606,"VoidSwelling(%)":0.24,"VoidDiameter(nm)":7.7,"VoidDensity(e20m^(-3))":100,"Reference":"Journal of Nuclear Materials, DOI:10.1016/S0022-3115(03)00003-5","LoopDiameter(nm)":0,"LoopDensity(e20m^(-3))":1200,"LoopSize(nm)":12.5}
{"_id":{"$oid":"654a359aae10b53bc67d433f"},"Dose(dpa)":30,"IncidentParticleType":"Fe2+","IncidetnParticleEnergy(MeV)":5,"Temperature(K)":873,"TargetMaterial":"AR 316L","VoidSwelling(%)":1.7,"Reference":"Journal of Nuclear Materials, DOI:10.1016/j.jnucmat.2021.152946"}
{"_id":{"$oid":"6549f922ae10b53bc67d433b"},"TargetMaterial":"CW 316","IncidetnParticleEnergy(MeV)":1,"IncidentParticleType":"neutron","Dose(dpa)":19.5,"Temperature(K)":593,"VoidDensity(e20m^(-3))":1,"VoidDiameter(nm)":2,"VoidSwelling(%)":0.01,"Reference":"Journal of Nuclear Materials, DOI:10.1016/S0022-3115(03)00003-5","LoopDiameter(nm)":0,"LoopDensity(e20m^(-3))":920,"LoopSize(nm)":6.9}
{"_id":{"$oid":"654a3741ae10b53bc67d4341"},"IncidentParticleType":"Fe2+","IncidetnParticleEnergy(MeV)":5,"TargetMaterial":"20%CW 316L","Dose(dpa)":30,"Temperature(K)":873,"VoidSwelling(%)":0.05,"Reference":"Journal of Nuclear Materials, DOI:10.1016/j.jnucmat.2021.152946"}
{"_id":{"$oid":"654a359dae10b53bc67d4340"},"Dose(dpa)":30,"IncidentParticleType":"Fe2+","IncidetnParticleEnergy(MeV)":5,"Temperature(K)":873,"TargetMaterial":"10%CW 316L","VoidSwelling(%)":0.1,"Reference":"Journal of Nuclear Materials, DOI:10.1016/j.jnucmat.2021.152946"}
{"_id":{"$oid":"654a37a7ae10b53bc67d4342"},"IncidentParticleType":"Fe2+","IncidetnParticleEnergy(MeV)":5,"TargetMaterial":"40%CW 316L","Dose(dpa)":30,"Temperature(K)":823,"VoidSwelling(%)":0.06,"Reference":"Journal of Nuclear Materials, DOI:10.1016/j.jnucmat.2021.152946"}
{"_id":{"$oid":"654a3ccbae10b53bc67d4344"},"Temperature(K)":783,"IncidentParticleType":"neutron","IncidetnParticleEnergy(MeV)":3,"TargetMaterial":"316SS","VoidSwelling(%)":1.5,"VoidDiameter(nm)":25.2,"Reference":"Nature, DOI:10.1038/216575a0"}
{"_id":{"$oid":"654a3cfdae10b53bc67d4345"},"Temperature(K)":833,"IncidentParticleType":"neutron","IncidetnParticleEnergy(MeV)":3,"TargetMaterial":"316SS","VoidSwelling(%)":0.2,"VoidDiameter(nm)":25.8,"Reference":"Nature, DOI:10.1038/216575a0"}
{"_id":{"$oid":"654a3cc9ae10b53bc67d4343"},"IncidentParticleType":"neutron","IncidetnParticleEnergy(MeV)":3,"TargetMaterial":"316SS","Temperature(K)":723,"VoidSwelling(%)":0.8,"VoidDiameter(nm)":13.5,"Reference":"Nature, DOI:10.1038/216575a0"}
{"_id":{"$oid":"654a46c4ae10b53bc67d434b"},"IncidentParticleType":"neutron","TargetMaterial":"304L","Temperature(K)":593,"LoopDensity(e20m^(-3))":500,"LoopDiameter(nm)":7.3,"PrecipitateDensity(e20m^(-3))":810,"PrecipitateDiameter(nm)":7.3,"Reference":"Journal of nuclear materials, DOI:10.1016/j.jnucmat.2018.01.054","Dose(dpa)":46,"DoseRate(dpa/s)":5E-07,"IncidetnParticleEnergy(MeV)":0.1}
{"_id":{"$oid":"654a46d2ae10b53bc67d434c"},"TargetMaterial":"304L","IncidentParticleType":"Ni++","Dose(dpa)":130,"Temperature(K)":653,"LoopDiameter(nm)":8.8,"LoopDensity(e20m^(-3))":410,"PrecipitateDensity(e20m^(-3))":500,"PrecipitateDiameter(nm)":5,"Reference":"Journal of nuclear materials, DOI:10.1016/j.jnucmat.2018.01.054","IncidetnParticleEnergy(MeV)":5,"DoseRate(dpa/s)":0.001}
{"_id":{"$oid":"654a46d5ae10b53bc67d434d"},"TargetMaterial":"304L","IncidentParticleType":"Ni++","Dose(dpa)":15,"Temperature(K)":773,"LoopDiameter(nm)":12.5,"LoopDensity(e20m^(-3))":190,"Reference":"Journal of nuclear materials, DOI:10.1016/j.jnucmat.2018.01.054","IncidetnParticleEnergy(MeV)":5,"DoseRate(dpa/s)":0.001}
{"_id":{"$oid":"654a46efae10b53bc67d434e"},"TargetMaterial":"304L","IncidentParticleType":"Fe++","Dose(dpa)":15,"Temperature(K)":873,"Reference":"Journal of nuclear materials, DOI:10.1016/j.jnucmat.2018.01.054","IncidetnParticleEnergy(MeV)":5,"DoseRate(dpa/s)":0.001}
{"_id":{"$oid":"654a47aeae10b53bc67d434f"},"TargetMaterial":"CW 316","IncidentParticleType":"neutron","Dose(dpa)":46,"Temperature(K)":593,"LoopDiameter(nm)":6.2,"LoopDensity(e20m^(-3))":2300,"PrecipitateDensity(e20m^(-3))":100,"PrecipitateDiameter(nm)":5,"Reference":"Journal of nuclear materials, DOI:10.1016/j.jnucmat.2018.01.054","DoseRate(dpa/s)":5E-07,"IncidetnParticleEnergy(MeV)":0.1}
{"_id":{"$oid":"654a47b1ae10b53bc67d4350"},"TargetMaterial":"CW 316","IncidentParticleType":"Ni++","Dose(dpa)":130,"Temperature(K)":653,"LoopDiameter(nm)":5.5,"LoopDensity(e20m^(-3))":740,"PrecipitateDensity(e20m^(-3))":50,"PrecipitateDiameter(nm)":7,"Reference":"Journal of nuclear materials, DOI:10.1016/j.jnucmat.2018.01.054","IncidetnParticleEnergy(MeV)":5,"DoseRate(dpa/s)":0.001}
{"_id":{"$oid":"654a4f6fae10b53bc67d4351"},"TargetMaterial":"304L","IncidentParticleType":"neutron","Dose(dpa)":5.4,"LoopDensity(e20m^(-3))":4400,"Reference":"Journal of nuclear materials, DOI:10.1016/j.jnucmat.2014.08.021","IncidetnParticleEnergy(MeV)":0.1,"Temperature(K)":593,"LoopSize(nm)":6.0}
{"_id":{"$oid":"654a4f72ae10b53bc67d4352"},"TargetMaterial":"316SS","IncidentParticleType":"neutron","Dose(dpa)":5.4,"LoopDensity(e20m^(-3))":1200,"Reference":"Journal of nuclear materials, DOI:10.1016/j.jnucmat.2014.08.021","IncidetnParticleEnergy(MeV)":0.1,"Temperature(K)":593,"LoopSize(nm)":8.0}
{"_id":{"$oid":"654a4f74ae10b53bc67d4353"},"TargetMaterial":"304L","IncidentParticleType":"neutron","Dose(dpa)":10.3,"LoopDensity(e20m^(-3))":4000,"PrecipitateDensity(e20m^(-3))":140,"PrecipitateDiameter(nm)":5.8,"Reference":"Journal of nuclear materials, DOI:10.1016/j.jnucmat.2014.08.021","IncidetnParticleEnergy(MeV)":0.1,"Temperature(K)":593,"LoopSize(nm)":6.1}
{"_id":{"$oid":"654a4f76ae10b53bc67d4354"},"TargetMaterial":"304L+Si","IncidentParticleType":"neutron","Dose(dpa)":10.3,"LoopDensity(e20m^(-3))":1400,"PrecipitateDensity(e20m^(-3))":240,"PrecipitateDiameter(nm)":5.2,"Reference":"Journal of nuclear materials, DOI:10.1016/j.jnucmat.2014.08.021","IncidetnParticleEnergy(MeV)":0.1,"Temperature(K)":593,"LoopSize(nm)":8.9}
{"_id":{"$oid":"654a4f79ae10b53bc67d4355"},"TargetMaterial":"304L+Ni","IncidentParticleType":"neutron","Dose(dpa)":9.9,"LoopDensity(e20m^(-3))":800,"PrecipitateDensity(e20m^(-3))":120,"PrecipitateDiameter(nm)":5.2,"Reference":"Journal of nuclear materials, DOI:10.1016/j.jnucmat.2014.08.021","IncidetnParticleEnergy(MeV)":0.1,"Temperature(K)":593,"LoopSize(nm)":9.2}
{"_id":{"$oid":"654a50ebae10b53bc67d4356"},"TargetMaterial":"304L+Ni,Cr","IncidentParticleType":"neutron","Dose(dpa)":9.9,"LoopDensity(e20m^(-3))":470,"PrecipitateDensity(e20m^(-3))":90,"PrecipitateDiameter(nm)":5.9,"Reference":"Journal of nuclear materials, DOI:10.1016/j.jnucmat.2014.08.021","IncidetnParticleEnergy(MeV)":0.1,"Temperature(K)":593,"LoopSize(nm)":11.4}
{"_id":{"$oid":"6549d925ae10b53bc67d431c"},"TargetMaterial":"10%CW 316","Dose(dpa)":11.8,"Temperature(K)":923,"Reference":"Journal of Nuclear Materials, DOI:10.1016/0022-3115(75)90184-1","VoidDensity(e20m^(-3))":0.43,"VoidDiameter(nm)":280,"VoidSwelling(%)":0.09,"IncidentParticleType":"neutron","IncidetnParticleEnergy(MeV)":0.1}
